Repository: starcopter/pack-cycle-analysis

# Pack Cycle Analysis

This repository contains battery pack cycling data, and tools/scripts to analyze and parse the data.

## Repository Layout

Each project or test run is contained in its own folder under `projects/`.

# C3 Battery Aging

This project contains data and a summary of the setup to age one battery set (6 packs) for C3 flight testing.

## Purpose

prEN 4709-001 specifies that a drone shall emit a low battery warning, so that the operator has enough time to land safely. This should also be true for aged batteries:

> **6.14.2.1**  
> The batteries used for this testing shall be in an “aged” condition as defined by the manufacturer in the technical documentation for this test to demonstrate a safe functioning of the low battery warning during a typical drone life time.

To be able to test this, a set of batteries had to be aged in a controlled manner.
starcopter defines a battery pack as aged if it has been cycled at least 100 times.

## Data Analysis

Raw data from both power supply and battery packs is available in the `data/` folder.

Take a look at the different source files for individual analysis steps:

- [download.sh](./download.sh): Export raw measurement data from InfluxDB.
  This step is not easily reproducible, as it requires the work-in-progress [parflux](https://gitlab.com/starcopter/lib/parflux) tool.
  The output of this script is persisted in the [data/sm15k](./data/sm15k) and [data/pyric](./data/pyric) folders.
- [01_convert.sql](./01_convert.sql): DuckDB SQL to parse raw InfluxDB data into the [data/sm15k.parquet](./data/sm15k.parquet) and [data/packs.parquet](./data/packs.parquet) files.
- [02_parse_cycles.py](./02_parse_cycles.py): Python script to find and label charge and discharge phases in SM15K logging data.
  Generates the [data/cycles.csv](./data/cycles.csv) summary file.
- [03_plot.py](./03_plot.py): Python script to plot aging profile and other charts.
- [standard_deviation.py](./standard_deviation.py): Python script to calculate and plot the standard deviation of pack current during discharge.
- [plot_discharge_curves.py](./plot_discharge_curves.py): Python script to plot [discharge curves](./img/discharge-curves.png)

## Results

As expected, the available electrical charge and energy decrease with increasing cycles.
The standard deviation of the pack current during discharge does not change much over the course of the aging test:

## Hacking

The data files for this project are stored via [DVC](https://dvc.org/) and can be retrieved by running `dvc pull`.

S3 credentials for the scaleway `dlake` bucket are required. Contact @Finwood if you require access.

File: projects/C3/cycles.csv
cycle,dsg_start,dsg_end,chg_start,chg_end,dsg_duration,chg_duration,dsg_charge_Ah,chg_charge_Ah,dsg_energy_Wh,chg_energy_Wh,energy_loss_Wh
1,2024-10-25 17:30:21+00:00,2024-10-25 18:25:23+00:00,2024-10-25 18:45:22+00:00,2024-10-25 20:04:01+00:00,0 days 00:55:02,0 days 01:18:39,-66.00416647939814,66.99262248078703,-1421.3671933705673,1563.5833759775153,142.216182606948
2,2024-10-25 20:14:18+00:00,2024-10-25 21:09:30+00:00,2024-10-25 21:29:29+00:00,2024-10-25 22:48:01+00:00,0 days 00:55:12,0 days 01:18:32,-66.19828644050925,67.0909123789352,-1431.4327376222898,1565.3236050606774,133.89086743838766
3,2024-10-25 22:58:25+00:00,2024-10-25 23:53:37+00:00,2024-10-26 00:13:36+00:00,2024-10-26 01:32:21+00:00,0 days 00:55:12,0 days 01:18:45,-66.21323607361111,67.0967516738426,-1432.3439484914877,1565.4734041792908,133.1294556878031
4,2024-10-26 01:42:40+00:00,2024-10-26 02:37:51+00:00,2024-10-26 02:57:50+00:00,2024-10-26 04:16:41+00:00,0 days 00:55:11,0 days 01:18:51,-66.1872034875,67.07483007245371,-1432.0434957769648,1565.0391287075245,132.99563293055962
5,2024-10-26 04:26:58+00:00,2024-10-26 05:22:07+00:00,2024-10-26 05:42:12+00:00,2024-10-26 07:01:01+00:00,0 days 00:55:09,0 days 01:18:49,-66.15029720023148,67.0329850548611,-1431.433804315273,1564.169163349204,132.735359033931
6,2024-10-26 07:11:17+00:00,2024-10-26 08:04:21+00:00,2024-10-26 08:24:20+00:00,2024-10-26 09:41:21+00:00,0 days 00:53:04,0 days 01:17:01,-63.66425491782407,64.52839516620371,-1389.3357146725477,1514.070493030525,124.73477835797735
7,2024-10-26 09:51:39+00:00,2024-10-26 10:44:39+00:00,2024-10-26 11:04:38+00:00,2024-10-26 12:21:51+00:00,0 days 00:53:00,0 days 01:17:13,-63.57203364467592,64.43779242199075,-1387.2444584550797,1512.1336860135334,124.88922755845374
8,2024-10-26 12:32:06+00:00,2024-10-26 13:25:03+00:00,2024-10-26 13:45:02+00:00,2024-10-26 15:02:11+00:00,0 days 00:52:57,0 days 01:17:09,-63.51248650138889,64.37433654467594,-1385.9542542078204,1510.7362410670692,124.78198685924872
9,2024-10-26 15:12:32+00:00,2024-10-26 16:05:26+00:00,2024-10-26 16:25:25+00:00,2024-10-26 17:42:31+00:00,0 days 00:52:54,0 days 01:17:06,-63.4662701474537,64.32799127291666,-1384.991527676262,1509.7221800223454,124.73065234608339
10,2024-10-26 17:52:47+00:00,2024-10-26 18:45:40+00:00,2024-10-26 19:05:39+00:00,2024-10-26 20:22:31+00:00,0 days 00:52:53,0 days 01:16:52,-63.42322467685186,64.28118374861111,-1384.1139688850906,1508.6728575548234,124.55888866973282
11,2024-10-26 20:32:52+00:00,2024-10-26 21:25:43+00:00,2024-10-26 21:45:42+00:00,2024-10-26 23:03:01+00:00,0 days 00:52:51,0 days 01:17:19,-63.38556477777777,64.25165245486112,-1383.3384605662832,1508.0451729398387,124.70671237355555
12,2024-10-26 23:13:17+00:00,2024-10-27 00:06:06+00:00,2024-10-27 00:26:05+00:00,2024-10-27 01:43:01+00:00,0 days 00:52:49,0 days 01:16:56,-63.355385426851846,64.2100478388889,-1382.6966338821553,1507.1032416070298,124.40660772487445
13,2024-10-27 01:53:17+00:00,2024-10-27 02:46:04+00:00,2024-10-27 03:06:03+00:00,2024-10-27 04:23:01+00:00,0 days 00:52:47,0 days 01:16:58,-63.31914493657408,64.18161447083334,-1381.9568415931517,1506.4882618079835,124.53142021483177
14,2024-10-27 04:33:20+00:00,2024-10-27 05:26:06+00:00,2024-10-27 05:46:05+00:00,2024-10-27 07:03:21+00:00,0 days 00:52:46,0 days 01:17:16,-63.28860095694444,64.15586554814816,-1381.2985799239248,1505.9347341806454,124.6361542567206
15,2024-10-27 07:13:42+00:00,2024-10-27 08:06:27+00:00,2024-10-27 08:26:26+00:00,2024-10-27 09:43:41+00:00,0 days 00:52:45,0 days 01:17:15,-63.262733220370365,64.12926152569445,-1380.7409328900274,1505.3522462587916,124.61131336876429
16,2024-10-27 09:53:59+00:00,2024-10-27 10:46:42+00:00,2024-10-27 11:06:41+00:00,2024-10-27 12:23:51+00:00,0 days 00:52:43,0 days 01:17:10,-63.23841448217592,64.09740449837963,-1380.244143591751,1504.6420588898898,124.39791529813874
17,2024-10-27 12:34:13+00:00,2024-10-27 13:26:55+00:00,2024-10-27 13:46:54+00:00,2024-10-27 15:04:01+00:00,0 days 00:52:42,0 days 01:17:07,-63.21319084375,64.07221792685186,-1379.711958334732,1504.0838008676396,124.37184253290775
18,2024-10-27 15:14:16+00:00,2024-10-27 16:06:57+00:00,2024-10-27 16:26:56+00:00,2024-10-27 17:44:01+00:00,0 days 00:52:41,0 days 01:17:05,-63.18649030393518,64.04920088310185,-1379.166573746789,1503.5690380740268,124.4024643272378
19,2024-10-27 17:54:26+00:00,2024-10-27 18:47:05+00:00,2024-10-27 19:07:04+00:00,2024-10-27 20:24:31+00:00,0 days 00:52:39,0 days 01:17:27,-63.1642319511574,64.03171158078705,-1378.6784570181276,1503.2043916505208,124.52593463239327
20,2024-10-27 20:34:53+00:00,2024-10-27 21:27:31+00:00,2024-10-27 21:47:30+00:00,2024-10-27 23:04:51+00:00,0 days 00:52:38,0 days 01:17:21,-63.14413712916666,64.0079171900463,-1378.2334727245811,1502.6810820210621,124.447609296481
21,2024-10-27 23:15:15+00:00,2024-10-28 00:07:53+00:00,2024-10-28 00:27:52+00:00,2024-10-28 01:45:11+00:00,0 days 00:52:38,0 days 01:17:19,-63.12190066412036,63.983456174305566,-1377.75803004269,1502.1424533400957,124.38442329740565
22,2024-10-28 01:55:34+00:00,2024-10-28 02:48:11+00:00,2024-10-28 03:08:10+00:00,2024-10-28 04:25:31+00:00,0 days 00:52:37,0 days 01:17:21,-63.10177115069445,63.962509470833346,-1377.3263599427507,1501.688252636648,124.36189269389729
23,2024-10-28 04:35:53+00:00,2024-10-28 05:28:29+00:00,2024-10-28 05:48:28+00:00,2024-10-28 07:05:51+00:00,0 days 00:52:36,0 days 01:17:23,-63.079878162268514,63.941517338657405,-1376.8503483927782,1501.2190455989858,124.36869720620757
24,2024-10-28 07:16:08+00:00,2024-10-28 08:08:42+00:00,2024-10-28 08:28:41+00:00,2024-10-28 09:46:01+00:00,0 days 00:52:34,0 days 01:17:20,-63.061029095601846,63.92110176435185,-1376.4626542537114,1500.7588924157149,124.29623816200342
25,2024-10-28 09:56:25+00:00,2024-10-28 10:48:59+00:00,2024-10-28 11:08:58+00:00,2024-10-28 12:26:21+00:00,0 days 00:52:34,0 days 01:17:23,-63.045851666666664,63.90662551666667,-1376.1855460516726,1500.4002516070868,124.21470555541418
26,2024-10-28 12:36:39+00:00,2024-10-28 13:29:11+00:00,2024-10-28 13:49:10+00:00,2024-10-28 15:06:21+00:00,0 days 00:52:32,0 days 01:17:11,-63.031854546990736,63.88587543310185,-1375.967833566543,1499.9057484863854,123.93791491984234
27,2024-10-28 15:16:43+00:00,2024-10-28 16:09:15+00:00,2024-10-28 16:29:14+00:00,2024-10-28 17:46:31+00:00,0 days 00:52:32,0 days 01:17:17,-63.01678901203704,63.873314871064814,-1375.7382580830126,1499.6001278592057,123.86186977619309
28,2024-10-28 17:56:50+00:00,2024-10-28 18:49:21+00:00,2024-10-28 19:09:20+00:00,2024-10-28 20:26:31+00:00,0 days 00:52:31,0 days 01:17:11,-62.99609556967592,63.85017507476853,-1375.2610127843084,1499.126157989296,123.86514520498758
29,2024-10-28 20:36:52+00:00,2024-10-28 21:29:22+00:00,2024-10-28 21:49:21+00:00,2024-10-28 23:06:51+00:00,0 days 00:52:30,0 days 01:17:30,-62.97364155300926,63.83545397939815,-1374.7290115898975,1498.8267558227378,124.09774423284034
30,2024-10-28 23:17:14+00:00,2024-10-29 00:09:43+00:00,2024-10-29 00:29:42+00:00,2024-10-29 01:47:11+00:00,0 days 00:52:29,0 days 01:17:29,-62.95872431157407,63.81773922708334,-1374.372121998382,1498.4529314074016,124.0808094090196
31,2024-10-29 01:57:35+00:00,2024-10-29 02:50:03+00:00,2024-10-29 03:10:02+00:00,2024-10-29 04:27:21+00:00,0 days 00:52:28,0 days 01:17:19,-62.94004857037037,63.79877846875,-1373.9567555081596,1498.0235715301376,124.06681602197796
32,2024-10-29 04:37:44+00:00,2024-10-29 05:30:11+00:00,2024-10-29 05:50:10+00:00,2024-10-29 07:07:51+00:00,0 days 00:52:27,0 days 01:17:41,-62.923377983333324,63.78762753032407,-1373.6094813957075,1497.7951464070748,124.18566501136729
33,2024-10-29 07:18:14+00:00,2024-10-29 08:10:41+00:00,2024-10-29 08:30:40+00:00,2024-10-29 09:48:21+00:00,0 days 00:52:27,0 days 01:17:41,-62.91008809375,63.767848987499995,-1373.308266929855,1497.3583974311528,124.05013050129764
34,2024-10-29 09:58:39+00:00,2024-10-29 10:51:05+00:00,2024-10-29 11:11:04+00:00,2024-10-29 12:28:41+00:00,0 days 00:52:26,0 days 01:17:37,-62.89129454212963,63.754832849768526,-1372.9258345138585,1497.0327421352963,124.10690762143781
35,2024-10-29 12:38:57+00:00,2024-10-29 13:31:23+00:00,2024-10-29 13:51:22+00:00,2024-10-29 15:08:41+00:00,0 days 00:52:26,0 days 01:17:19,-62.883895614583324,63.7364465099537,-1372.8638427734968,1496.5776287548147,123.71378598131787
36,2024-10-29 15:18:56+00:00,2024-10-29 16:11:21+00:00,2024-10-29 16:31:20+00:00,2024-10-29 17:49:01+00:00,0 days 00:52:25,0 days 01:17:41,-62.86616056041666,63.72636474097224,-1372.5267608074175,1496.4005082021818,123.87374739476422
37,2024-10-29 17:59:21+00:00,2024-10-29 18:51:45+00:00,2024-10-29 19:11:44+00:00,2024-10-29 20:29:21+00:00,0 days 00:52:24,0 days 01:17:37,-62.852776130555554,63.70621177314816,-1372.1535390272468,1495.9698953236536,123.81635629640687
38,2024-10-29 20:39:40+00:00,2024-10-29 21:32:03+00:00,2024-10-29 21:52:02+00:00,2024-10-29 23:09:51+00:00,0 days 00:52:23,0 days 01:17:49,-62.83306964375,63.69433307268518,-1371.7081126774747,1495.7293997129873,124.02128703551261
39,2024-10-29 23:20:07+00:00,2024-10-30 00:12:29+00:00,2024-10-30 00:32:28+00:00,2024-10-30 01:50:01+00:00,0 days 00:52:22,0 days 01:17:33,-62.81877222546296,63.67521119953703,-1371.3825339022296,1495.2898030753922,123.9072691731626
40,2024-10-30 02:00:19+00:00,2024-10-30 02:52:41+00:00,2024-10-30 03:12:40+00:00,2024-10-30 04:30:21+00:00,0 days 00:52:22,0 days 01:17:41,-62.8022063,63.663079412268516,-1371.0272524883258,1495.0333594036697,124.00610691534393
41,2024-10-30 04:40:42+00:00,2024-10-30 05:33:03+00:00,2024-10-30 05:53:02+00:00,2024-10-30 07:10:51+00:00,0 days 00:52:21,0 days 01:17:49,-62.78855452800926,63.648715530092595,-1370.7109222259787,1494.727531428945,124.01660920296627
42,2024-10-30 07:21:08+00:00,2024-10-30 08:13:28+00:00,2024-10-30 08:33:27+00:00,2024-10-30 09:51:11+00:00,0 days 00:52:20,0 days 01:17:44,-62.77605969606481,63.63399187546296,-1370.4473141524702,1494.3958665446887,123.94855239221852
43,2024-10-30 10:01:33+00:00,2024-10-30 10:53:52+00:00,2024-10-30 11:13:51+00:00,2024-10-30 12:31:11+00:00,0 days 00:52:19,0 days 01:17:20,-62.759335102777776,63.610820863657416,-1370.0753822472775,1493.8572533081337,123.78187106085625
44,2024-10-30 12:41:35+00:00,2024-10-30 13:33:54+00:00,2024-10-30 13:53:53+00:00,2024-10-30 15:11:51+00:00,0 days 00:52:19,0 days 01:17:58,-62.74420566157407,63.60722444444445,-1369.7637272798327,1493.8073576719332,124.04363039210057
45,2024-10-30 15:22:07+00:00,2024-10-30 16:14:25+00:00,2024-10-30 16:34:24+00:00,2024-10-30 17:52:11+00:00,0 days 00:52:18,0 days 01:17:47,-62.73520160254628,63.59325395069444,-1369.5732053145364,1493.4844656415441,123.91126032700777
46,2024-10-30 18:02:32+00:00,2024-10-30 18:54:49+00:00,2024-10-30 19:14:48+00:00,2024-10-30 20:32:41+00:00,0 days 00:52:17,0 days 01:17:53,-62.718080681481474,63.58036244467593,-1369.2262052310496,1493.2029078830985,123.97670265204897
47,2024-10-30 20:43:02+00:00,2024-10-30 21:35:18+00:00,2024-10-30 21:55:17+00:00,2024-10-30 23:13:11+00:00,0 days 00:52:16,0 days 01:17:54,-62.70482374513889,63.56671058587963,-1368.9149107610206,1492.9127123010608,123.9978015400402
48,2024-10-30 23:23:36+00:00,2024-10-31 00:15:51+00:00,2024-10-31 00:35:50+00:00,2024-10-31 01:53:41+00:00,0 days 00:52:15,0 days 01:17:51,-62.68996179328704,63.551353021759255,-1368.5887363784368,1492.5716152984735,123.98287892003668
49,2024-10-31 02:04:05+00:00,2024-10-31 02:56:20+00:00,2024-10-31 03:16:19+00:00,2024-10-31 04:34:11+00:00,0 days 00:52:15,0 days 01:17:52,-62.67509695185185,63.537660546296294,-1368.2618417654205,1492.2714576977708,124.00961593235024
50,2024-10-31 04:44:35+00:00,2024-10-31 05:36:50+00:00,2024-10-31 05:56:49+00:00,2024-10-31 07:14:41+00:00,0 days 00:52:15,0 days 01:17:52,-62.66383791041666,63.522574981365736,-1368.0014422571126,1491.9420133043911,123.94057104727858
51,2024-10-31 07:24:59+00:00,2024-10-31 08:17:12+00:00,2024-10-31 08:37:11+00:00,2024-10-31 09:55:11+00:00,0 days 00:52:13,0 days 01:18:00,-62.64860677685184,63.51268465462963,-1367.6783433236847,1491.7289287419226,124.05058541823792
52,2024-10-31 10:05:29+00:00,2024-10-31 10:57:42+00:00,2024-10-31 11:17:41+00:00,2024-10-31 12:35:51+00:00,0 days 00:52:13,0 days 01:18:10,-62.638261743981474,63.50121827719908,-1367.4531878311864,1491.480673372083,124.02748554089658
